Repository: CSSFrancis/MM2025_HyperSpy_Workshop

# 2025 Microscopy & Microanalysis HyperSpy Workshop

Training material used during the 2025 HyperSpy Workshop at the Microscopy and Microanalysis meeting in Salt Lake City, UT
in the short course _X-10 EM Data Analysis with the HyperSpy Ecosystem_.

## Pre-course instructions

> [!CAUTION]
> TODO: make release and add button to download files

Prior to arriving at the short course, please do the following:

1. Install HyperSpy (see the [software installation](#software-installation) section)
1. Download the example notebooks by clicking [here](https://github.com/hyperspy/MM2025_HyperSpy_Workshop/archive/refs/heads/main.zip) and extract the Zip file to a folder on your system

## ✨ Try it in your browser ✨

While we recommend downloading this repository and running the code locally (since that will be how you use
HyperSpy on your own data), you can use the following link to interactively run these tutorial files
in your web browser during the course.
Otherwise, follow the instructions in the previous section to get started.

## Venue

Room 151 A, Salt Palace Convention Center, Salt Lake City, UT.

## Agenda

The workshop will take place from 8:30 to 17:00 MDT on Sunday the July 27, 2025. The program will officially
start at 8:45, but the instructors will be present from 8:00 onwards to assist anyone with installation issues
before the course begins.

| Time         | Length | Activity                                                                   | Presenter            |
|--------------|--------|----------------------------------------------------------------------------|----------------------|
| 8:30-8:45    | 15m    | Welcome / installation help                                                |                      |
| 8:45-9:00    | 15m    | Introduction talk                                                          | Josh Taillon         |
| 9:00-10:15   | 1h15m  | 1. Getting started / HyperSpy Basics                                       | Josh Taillon         |
| 10:15-10:30  | 15m    | Coffee break                                                               |                      |
| 10:30-11:15  | 45m    | 2. Decomposition and BSS                                                   | Josh Taillon         |
| 11:15-12:00  | 45m    | 3. Curve fitting                                                           | Carter Francis       |
| 12:00-12:45  | 45m    | Lunch break                                                                |                      |
| 12:45-13:30  | 45m    | 4. EDX with [eXSpy](https://hyperspy.org/exspy/)                           | Carter Francis       |
| 13:30-14:15  | 45m    | 5. EELS with [eXSpy](https://hyperspy.org/exspy/)                          | Josh Taillon         |
| 14:15-14:30  | 15m    | Coffee break                                                               |                      |
| 14:30-15:15  | 45m    | 7. Lazy signals for Big Data                                               | Carter Francis       |
| 15:15-16:00  | 45m    | 8. 4D-STEM with [Pyxem](https://pyxem.readthedocs.io/en/stable/index.html) | Carter Francis       |
| 16:00-17:00  | 1h     | Extra time / Office hours / "Bring your own data"                          |                      |


During the final hour, the instructors will be available in a casual setting to answer specific questions about how HyperSpy could be used with your data. Please bring data from your research to play with during this time!

## Instructors

- Joshua Taillon ([DataSophos, LLC](https://datasophos.co))
- Carter Francis (Direct Electron)

## Helpers

- Nick Hagopian (UW Madison)
- Geri Topore (Imperial College London)

File: 05 EELS with eXSpy/EELS_elemental_mapping.ipynb
# Getting elemental maps from EELS data using eXSpy

In this tutorial, elemental maps of copper and zinc will be created from electron energy loss spectra (EELS). The data is recorded using a sample of copper and zinc oxide deposited on carbon nanotubes. The particles are likely to be very small, and the carbon is not completely covered. In this sample, the ratio of Zn and Cu is 3:1, and approximately 80 wt% of the sample is carbon. Due to the small amount of copper and zinc, the signal strength is low. To improve the signal strength without lowering the spatial resolution, the spectra were recorded with a high energy dispersion, resulting in low energy resolution. This means that any fine structure is not visible.

For more information about the material system and how the results of this processing can be used, see the paper: https://doi.org/10.1016/j.cattod.2019.02.045

This notebook requires `HyperSpy` 2.0 or higher. It also requires `eXSpy` which is a library which contains all of HyperSpy's EELS and EDX functionality.

The main objective is to show how the functionalities of `HyperSpy` and `eXSpy` can be used to create relative elemental maps from EEL spectra.

### Changes

* 2017/09/27: Initial version by Ida Hjorth
* 2019/11/14: Update to HyperSpy 1.5, and minor improvements to text by Magnus Nord
* 2024/3/16: Update to work with HyperSpy 2.0, by Magnus Nord

### Table of contents

1. <a href='#load'> Load data</a> 
2. <a href='#fitting'>Fitting Cu and Zn core-loss edges</a>
3. <a href='#export_maps'>Display and export elemental maps</a>
4. <a href='#save_restore'>Saving and restoring the model</a>

# <a id='load'></a>1. Load data

```
%matplotlib widget
import numpy as np
import hyperspy.api as hs
import matplotlib.pyplot as plt
```

In core loss EELS data such as this, we typically have two major types of features: the plasmon background and the core loss edges. The core loss edges originates from specific elements, and can be used to estimate the amount of that element. The plasmon background originates from collective electron motions in the material, and needs to be removed before the element amount can be estimated. This background removal is typically done by fitting a power law to the region before the core loss edge.

However, if an EEL spectrum has two or more core loss edges, the intensity from the core loss edge situated at a lower energy must be accounted for somehow if we want to get the intensity from the edge at higher energy.

In many cases, this can be done by fitting a power law to the region in front of the high energy core loss edge. However, if the two core loss edges are too close to each other, we need to use another approach.

In this dataset, the Cu (around 930 eV) and Zn edges (around 1040 eV), are too close to estimate the background for the Zn edge. A solution to this problem is to fit the background and edges as shown in this notebook: the model based approach.

```
s_eels = hs.load('datasets/CuZn_EELS_mapping_tutorial.hspy')
```

Visualise the data using `plot()`, and navigate to a region where both edges are visible. For example position `(32, 14)`. Move the navigator in the `EELS Spectrum Image Navigator` either by:

- left-click and drag the red "box" in the `EELS Spectrum Image Navigator`
- select the `EELS Spectrum Image Navigator` window/figure and use the `Ctrl` + `Arrow` keys on your keyboard,
- or hold the `Shift` key on your keyboard and left click on the location you want to navigate to.

To compare two spectra from different positions, select either one of the figures and press the `E` key on your keyboard. This will add an extra blue navigator "box", which is moved by left-click + dragging it.

```
s_eels.plot()
```

HBox(children=(Canvas(toolbar=Toolbar(toolitems=[('Home', 'Reset original view', 'home', 'home'), ('Back', 'Ba…

Now, lets try to visualize the intensity from both of the core loss edges, without having removed the plasmon background.

We do this using by using `hs.plot.plot_roi_map`. Move and resize the red and green spans by click-and-dragging with your mouse. The red span should be from about 930 to 1005 eV, and the green from 1045 to 1145 eV.

You should be able to see some small changes, but due to the large contribution from the plasmon background it is difficult.

```
hs.plot.plot_roi_map(s_eels, rois=2)
```

Canvas(toolbar=Toolbar(toolitems=[('Home', 'Reset original view', 'home', 'home'), ('Back', 'Back to previous …

Canvas(toolbar=Toolbar(toolitems=[('Home', 'Reset original view', 'home', 'home'), ('Back', 'Back to previous …

([SpanROI(left=700, right=1022), SpanROI(left=1022, right=1344)],
 [<Signal2D, title: Integrated intensity, dimensions: (|40, 50)>,
  <Signal2D, title: Integrated intensity, dimensions: (|40, 50)>])

To improve this, we remove the plasmon background by fitting a power law background to the region in front of the Cu core loss edge. From 700 to 900 eV.

```
s_eels_background_removed = s_eels.remove_background(signal_range=(700., 900.), fast=False)
```

  0%|          | 0/2000 [00:00<?, ?it/s]

Then, we do the same visualization as earlier: using `hs.plot.plot_roi_map`, placing the red span at 930 to 1005 eV, and the green span at 1045 to 1145 eV.

```
hs.plot.plot_roi_map(s_eels_background_removed, rois=2)
```

HBox(children=(Canvas(toolbar=Toolbar(toolitems=[('Home', 'Reset original view', 'home', 'home'), ('Back', 'Ba…

Canvas(toolbar=Toolbar(toolitems=[('Home', 'Reset original view', 'home', 'home'), ('Back', 'Back to previous …

Canvas(toolbar=Toolbar(toolitems=[('Home', 'Reset original view', 'home', 'home'), ('Back', 'Back to previous …

([SpanROI(left=700, right=1022), SpanROI(left=1022, right=1344)],
 [<Signal2D, title: Integrated intensity, dimensions: (|40, 50)>,
  <Signal2D, title: Integrated intensity, dimensions: (|40, 50)>])

Now, the intensity from the plasmons is greatly reduced, with the Cu and Zn edges being much more visible. However, wherever there is Cu (red), there is also Zn (green). So currently, we can't be sure if the Cu core loss edge contributes to the apparent amount of Zn (due to the edges overlapping), or if it is due Cu and Zn being in the same regions.

To properly resolve this, we need to use the model based approach, by fitting a component to all the features: the plasmon background, the Cu core loss edge and the Zn core loss edge.

# <a id='fitting'></a>2. Fitting Cu and Zn core-loss edges

In the model-based approach, the low-loss signal can be convolved with the high-loss signal such that the energy spread of the electron beam and plural scattering due to the bulk plasmon are taken into account. This will lead to a better fit of the model to the experimental data. In addition, the experimental zero loss peak can be used to precisely calibrate the energy scale. 

In this example the low-loss signal was not recorded. However, since the sample is fairly thin, the effect of plural scattering is negligible.

------

**Note**: this will download a set of open source **Generalised Oscillator Strengths (GOS)** , which was computed and packaged by Leonhard Segger, Giulio Guzzinati and Helmut Kohl. For more information about the GOS files, see the [Zenodo deposit](https://zenodo.org/doi/10.5281/zenodo.6599070). For more information about how these were computed, and the code used to compute them, see https://github.com/Br0Fi/goscalc. The GOS will be used to calculate the double differential cross-section and quantify the elemental distribution.

Now, we will make a model containing a power law background and the Cu and Zn cross sections. To do this, we first have to set the experimental parameters.

```
s_eels.set_microscope_parameters(beam_energy=200, convergence_angle=13.33, collection_angle=55.28) 
s_eels.add_elements(('Cu', 'Zn')) 
m = s_eels.create_model()
```

Both the power law background and core less edge components (`EELSCLEdge`) has automatically been added.

```
m.components
```

   # |      Attribute Name |      Component Name |      Component Type
---- | ------------------- | ------------------- | -------------------
   0 |            PowerLaw |            PowerLaw |            PowerLaw
   1 |               Zn_L3 |               Zn_L3 |          EELSCLEdge
   2 |               Zn_L2 |               Zn_L2 |          EELSCLEdge
   3 |               Zn_L1 |               Zn_L1 |          EELSCLEdge
   4 |               Cu_L3 |               Cu_L3 |          EELSCLEdge
   5 |               Cu_L2 |               Cu_L2 |          EELSCLEdge
   6 |               Cu_L1 |               Cu_L1 |          EELSCLEdge

Due to the large intensity variations across the dataset, the different features are fitted one by one within limited energy ranges. After having run the fitting for the individual features, all of them will be fitted at the same time.

Here, we use the `model.fit_component` method for doing the initial fitting of the individual features. It works by passing the component we want to fit, and the energy range where we want to do this fitting through the `signal_range` parameter. In addition, we set `only_current=False` to fit all the probe positions.

**Tip:** you can use docstrings to learn how functions work. These are accessed by having a question mark behind the function, for example `m.fit_component?`. If you're using JupyterLab, you can also press the `Shift` + `Tab` keys on your keyboard while the function is selected in a code cell.

We start with the power law component, and fit it from the start of the spectrum (700 eV) to right before the first (Cu) core loss edge (900 eV).

```
m.fit_component(m.components.PowerLaw, signal_range=(700, 900), only_current=False)
```

  0%|          | 0/2000 [00:00<?, ?it/s]

Now, we visualise the model to see how well the fitting went.

The model consist of several components, so we use `plot_components=True` to see the individual components. Here, the red dots are the experimental data, the blue line is the whole model, and the green line is the power law we just fitted. There are also several other components shown in the figure: the Cu and Zn core loss edges. When added, they start with an initial non-zero value, so don't worry that they currently do not fit very well with the data.

```
m.plot(plot_components=True)
```

HBox(children=(Canvas(toolbar=Toolbar(toolitems=[('Home', 'Reset original view', 'home', 'home'), ('Back', 'Ba…

Then we use `fit_component` again, to fit the first of the core loss edges: Cu. Here, we want the energy range which contains just power law (which we already fitted), and the Cu-L$_{2,3}$ edges. For example from 950 to 1000 eV. Again, we use `only_current=False` to fit all the probe positions.

```
m.fit_component(m.components.Cu_L3, signal_range=(950, 1000), only_current=False)
```

  0%|          | 0/2000 [00:00<?, ?it/s]

Then we repeat this for Zn-L$_{2,3}$, for signal range 1050 to 1150 eV.

```
m.fit_component(m.components.Zn_L3, signal_range=(1050, 1150), only_current=False)
```

  0%|          | 0/2000 [00:00<?, ?it/s]

Lastly, we force both the Cu- and Zn-edges to always have positive intensity, as negative composition is not very physical.

This sets the lower bound for the intensity of these edges to 0.

```
m.set_all_edges_intensities_positive()
```

Finally, we fit all the components at the same time.

```
m.multifit()
```

  0%|          | 0/2000 [00:00<?, ?it/s]

[33;20mWARNING | Hyperspy | Covariance of the parameters could not be estimated. Estimated parameter standard deviations will be np.nan. (hyperspy.model:1743)[0m
[33;20mWARNING | Hyperspy | `m.fit()` did not exit successfully. Reason: Number of calls to function has reached maxfev = 1000. (hyperspy.model:2208)[0m

Let's see the results. Go to the region around `(32, 14)`, where there clearly is copper or zinc of some kind.

```
m.plot(plot_components=True)
```

HBox(children=(Canvas(toolbar=Toolbar(toolitems=[('Home', 'Reset original view', 'home', 'home'), ('Back', 'Ba…

### Get elemental maps

Visualizing the intensity of the Cu and Zn edges. **Note**: as the L$_3$, L$_2$ and L$_1$ are connected in the fitting procedure, we only have to get one of them to get the relative amount of Cu or Zn.

```
Zn_map = m.components.Zn_L3.intensity.as_signal()
Cu_map = m.components.Cu_L3.intensity.as_signal()
```

# 3. <a id='export_maps'></a>Display and export elemental maps

To more easily compare them, use the `hs.plot.plot_images` function.

```
hs.plot.plot_images([Zn_map, Cu_map])
plt.savefig("Zn_Cu_elemental_maps.png")
```

 To get an overlay, where the two intensities are shown with different colors in the same plot, use `overlay=True`.

```
hs.plot.plot_images([Zn_map, Cu_map], overlay=True, label=["Zn", "Cu"], axes_decor="off")
plt.savefig("Zn_Cu_elemental_maps_overlay.png")
```

The maps can also be saved in different format, for example, `hspy`, `jpg`, `tif`.

```
Cu_map.save("Cu_map.hspy")
Zn_map.save("Zn_map.hspy")
```

To learn more about optional parameters when exporting images, see the [RosettaSciIO documentation](https://hyperspy.org/rosettasciio/user_guide/supported_formats/image.html#rsciio.image.file_writer).

```
Cu_map.save("Cu_map.jpg", scalebar=True, output_size=500)
```

# 4. <a id='save_restore'></a>Saving and restoring the models

As the fitting process can be slow, saving the models can be a good idea.

```
m.save('model.hspy', overwrite=True)
```

This results in a file called `model.hspy`, which can be loaded and restored.

```
mr = hs.load('model.hspy')
mr = mr.models.restore('a')
```

```
mr.plot()
```

--------------

To learn how to make publication quality figures of the elemental maps using `matplotlib`, see the Jupyter Notebook `plotting_maps_using_matplotlib.ipynb` in https://github.com/hyperspy/exspy-demos

File: 05 EELS with eXSpy/EELS_quantification_and_fine_structure_analysis.ipynb
# EELS analysis of perovskite oxides using eXSpy

This tutorial shows the various functionalities in eXSpy which is used to analyse Electron Energy Loss Spectroscopy data, using EELS datasets from a perovskite oxide heterostructure.

It assumes some knowledge on how to use HyperSpy, like loading datasets and how the basic signals work.

This notebook requires **HyperSpy 2.0.0** or later. In addition **eXSpy**, which has the EELS and EDX specific parts of HyperSpy: https://hyperspy.org/exspy/

## Author

7/6/2016 Magnus Nord - Developed for HyperSpy workshop at Scandem conference 2016

## Changes

* 3/8/2016 Updated for HyperSpy 1.1. Added note about Gatan Digital Micrograph GOS.
* 20/7/2019 Katherine MacArthur - Checked for Hyperspy 1.5.1 and commented out sections requiring Gatan GOS files.
* 30/7/2019 Magnus Nord - Minor text improvements for M&M19 short course
* 9/3/2024 Magnus Nord - Updated to work with HyperSpy 2.0.0
* 23/08/2024 Francisco de la Peña - Added curve fitting quantification and usage of the new `fine_structure_components` functionality, new in eXSpy 0.1.

## Table of contents

1. <a href='#spec_and_data'> Specimen & Data</a>
2. <a href='#fine_structure_analysis'> Fine structure analysis</a>
3. <a href='#fine_structure_ok'> Fine structure oxygen-K edge</a>

# <a id='spec_and_data'></a>1. Specimen & Data

This notebook was used for the HyperSpy workshop at the Norwegian University of Science and Technology for the Scandem 2016 conference, 7 June 2016.

The data was acquired on a Jeol ARM200cF using a Gatan Quantum ER with DualEELS capabilities.

The data itself is from La$_{0.7}$Sr$_{0.3}$MnO$_3$ thin films deposited on SrTiO$_3$. In the Fine Structure example parts of the film has been exposed to a very long electron beam exposure, inducing oxygen vacancies.

The datasets has been binned to reduce the file size and processing time.

# <a id='fine_structure_analysis'></a> 2. Fine structure analysis

```
%matplotlib widget
```

```
import hyperspy.api as hs
```

Here we take a look at a linescan from a La$_{0.7}$Sr$_{0.3}$MnO$_3$ thin film, where parts of the film has been bombarded with the electron beam for an extended time.

Load the `datasets/LSMO_linescan.hspy` file

```
s = hs.load("datasets/LSMO_linescan.hspy")
```

Plot the signal, and use the red line in the navigation plot to explore the data. There is clearly something going on in the middle on both the oxygen and the manganese edges. In addition, there are some thickness changes during the line scan.

```
s.plot()
```

Using the low loss signal, we make sure the energy scale is properly calibrated: `datasets/LSMO_linescan_low_loss.hspy`

```
s_ll = hs.load("datasets/LSMO_linescan_low_loss.hspy")
```

Plot the low loss signal

```
s_ll.plot()
```

The zero loss peak is not well aligned at 0 eV energy loss, so we should align both it and the core loss signal

```
s_ll.align_zero_loss_peak(also_align=[s])
```

Plot the low loss signal to check the alignment.

Now the zero loss peak has been shifted to 0 energy loss, and likewise the core loss spectrum `s` has also been aligned

```
s_ll.plot()
```

We can also calculate the relative thickness using the low loss, with the `estimate_thickness` method. We'll have to specify the end of the zero loss beam, which for cold field emissions guns 3.0 eV seems to work well.

```
s_thickness = s_ll.estimate_thickness(threshold=3.0)
```

It would also be possible to use hyperspy to determine the threshold itself using:
    
    th = wedge.estimate_elastic_scattering_threshold()
    s_ll.estimate_thickness(threshold=th)

Plotting this gives the relative thickness and, as expected, there is an increase towards the end of the line scan

```
s_thickness.T.plot()
```

# <a id='fine_structure_ok'></a> 5. Fine structure: oxygen K-edge
Lets take a closer look at the oxygen-K edge, firstly by removing the plasmon background with `remove_background`. Note: this will overwrite the `s` spectrum with the cropped one, so we make a copy first.

```
s_bg_removed = s.deepcopy()
s_bg_removed.plot()
s_bg_removed.remove_background()
```

This makes it much easier to compare the different positions. Pressing 'e' with the spectrum window highlighted gives a second spectrum picker, which can be moved independently of the first one

We can then do Fourier ratio deconvolution to remove the effects of plural scattering: `fourier_ratio_deconvolution`

```
s_deconvolved = s_bg_removed.fourier_ratio_deconvolution(s_ll)
```

Plotting this, we see that the thickness effects has been greatly reduced towards the end of the line scan

```
(s_bg_removed + s_deconvolved * 1j).isig[520.:].plot()
```

```
s_deconvolved.isig[522.:550.].plot()
```

```
s_deconvolved.isig[625.:650.].plot()
```

### Curve fitting quantification

Having had a qualitative look at the data, we can try to quantify some of these changes.

First lets define the composition of the sample with the `set_elements` method and set the poisson noise variance for more accurante fitting:

```
s.add_elements(["O", "Mn", "La", "Sr"])
s.estimate_poissonian_noise_variance()
```

This simply adds the information to the `metadata`:

```
s.metadata
```

For maximum accuracy, we will create a model for the original data, not for the data after background removal and deconvolution.

The `create_model` method creates automatically a suitable model for our data using the information in `metadata`:

```
m = s.create_model(low_loss=s_ll)
```

Passing the `low-loss` activates the plural-scattering feature.

```
m.components
```

Notice that `create_model` only added the Oxygen-K and Manganese-L$_{2,3}$ ionization edges, since the ionization edges of Strontium and Lanthanum are out of the spectral range of our data.

Let's fit the first spectrum and have a look at the model:

```
m.fit()
```

```
m.plot()
```

We notice that the onset energy of the simulated Oxygen-K and Manganese L$_3$ edgse don't correspond with the onset energy of the experimental data. Assuming the energy calibration is correct (which probably is not), let's adjust them interactively using `enable_adjust_position`:

```
m.enable_adjust_position()
```

Once you are done, you can disable the feature:

```
m.disable_adjust_position()
```

Alternative, you can set the values directly as follows:

```
m.components.O_K.onset_energy.value = 524.9
m.components.Mn_L3.onset_energy.value = 627.2
```

```
m.fit()
```

To improve the likelihood of a good fit, we will copy these onset energy values to every navigation position within the dataset:

```
m.components.O_K.onset_energy.assign_current_value_to_all()
m.components.Mn_L3.onset_energy.assign_current_value_to_all()
```

Let's enable the fine structure features to further increase the accuracy of the fit:

```
m.enable_fine_structure()
```

```
m.fit()
```

To improve the model, we can expand the fine structure window of the Oxygen-K ionization edge so all of the fine structure is fit:

```
m.components.O_K.fine_structure_width = 45
```

```
m.fit()
```

We are now ready to fit the model to the whole dataset:

```
m.multifit()
```

We can now plot the result of the analysis

```
O_intensity = m.components.O_K.intensity.as_signal()
Mn_intensity = m.components.Mn_L3.intensity.as_signal()
hs.plot.plot_spectra([O_intensity, Mn_intensity], legend=["O", "Mn"])
```

And the $\frac{O}{Mn}$ ratio

```
(O_intensity / Mn_intensity).plot()
```

Since we are happy with the model, let's store it before proceeding. In this way, we can recover it in case that something goes wrong.

```
m.store("Elemental quantification")
```

### Fine structure modeling

Our analysis reveals that the central region of the dataset exhibits a lower Oxygen-to-Manganese ratio. Previously, we observed that this stoichiometric change induces alterations in the fine structure of oxygen. To quantify this effect, we propose modeling the oxygen fine structure using Gaussian functions.

We can try to model some of the fine structure with 1-D Gaussians components: `hs.model.components1D.GaussianHF`

```
m = s.models.restore("Elemental quantification")
```

```
g1 = hs.model.components1D.GaussianHF(fwhm=2, centre=525.)
g1.name = "g1"
g2 = hs.model.components1D.GaussianHF(fwhm=4, centre=530.)
g2.name = "g2"
g3 = hs.model.components1D.GaussianHF(fwhm=4, centre=538)
g3.name = "g3"
```

We add this component to the model using the `append` method. (Similar to how you add an element to a Python list)

```
m.extend([g1, g2, g3])
```

This added the gaussian component to the model

```
m.components
```

Since we are only interested in fitting the Gaussians and nothing else, we fix the parameters of the edges and the background

```
m.fix_edges()
```

```
m.fix_fine_structure([m.components.Mn_L3, m.components.Mn_L2])
```

```
m.components.PowerLaw.r.free = False
m.components.PowerLaw.A.free = False
```

We now set the guassians as the fine structure of the Oxygen-K  ionization edge:

```
m.components.O_K.fine_structure_components.update([g1, g2, g3])
```

```
m.components.O_K.fine_structure_components
```

Finally, we will use a spline to fit the fine structure of the Oxygen-K edge that we do not model with the Gaussian functions:

```
m.components.O_K.fine_structure_spline_active = True
m.components.O_K.fine_structure_spline_onset = 541. - m.components.O_K.onset_energy.value
```

Let's have a look at the model:

```
m.plot(plot_components=True)
```

Let's fit the first spectrum

```
m.fit()
```

To ease the fitting process, we can fix the FWHM of the Gaussian functions before fitting the whole dataset:

```
g1.fwhm.free = False
g2.fwhm.free = False
g3.fwhm.free = False
```

```
m.multifit()
```

Having fitted the Gaussian to the experimental data, we can plot how the Gaussian three parameters change over the line scan with the `plot` method in the Gaussian component: `height`, `FWHM` and `centre`.

Here instead, we will use `plot_spectra` to plot the parameters of the three Gaussian functions in the same figure. To make the code more compact we will use Python's list comprehensions.

```
gaussians = [g1, g2, g3]
```

First lets plot the height of the Gaussians relative to the intensity of the Oxygen-K ionization edge:

```
hs.plot.plot_spectra([g.height.as_signal() / m.components.O_K.intensity.as_signal() for g in gaussians], legend=["g1", "g2", "g3"])
```

And finally let's plot the position of the Gaussian functions:

```
hs.plot.plot_spectra([g.centre.as_signal() for g in gaussians], legend=["g1", "g2", "g3"], style="mosaic")
```
